Repository: dpackd0609-hub/ncm811-coin-cell-improvement

# NCM622 코인셀 불량 개선 프로젝트

Troubleshooting and optimization of coin-cell capacity anomalies and performance enhancement.

NCM622/Graphite 코인셀의 **용량 저하 불량**을 대상으로, 원인을 좁히고(4M·5-Why·특성요인도), 충방전 데이터를 전처리·분석해 불량을 자동으로 찾아 보정하고, 개선 효과를 확인한 프로젝트입니다. DMAIC(정의→측정→분석→개선→관리) 흐름으로 정리했습니다.

## 분석 대상
| 구분 | 내용 |
|---|---|
| **실제 불량 사례** | 초기 양극 샘플1(교반 1회)이 이론 용량의 **약 50%** 에 그침 → 셀을 해체해 비교한 결과 **슬러리 점도(바인더 과다 유입)와 교반 부족**이 원인 → 교반 2회로 개선한 추가 샘플(샘플2)이 정상 충방전 (이론 용량의 **96.8%**) |
| **불량 시나리오 데이터** | 정상 셀(샘플2) 충방전 데이터에 불량 6종(스파이크·내부 단락·고착·누락·과전압·용량 글리치)을 **주입해 만든 데이터**. 탐지·보정 알고리즘을 만들고 검증하는 데 사용 |

## 구성
| 노트북 | 내용 | 프로젝트 단계 |
|---|---|---|
| [`01_불량시나리오_생성.ipynb`](notebooks/01_불량시나리오_생성.ipynb) | 정상 데이터에 불량 6종 주입 | 데이터 준비 |
| [`02_전처리_분석_문제해결.ipynb`](notebooks/02_전처리_분석_문제해결.ipynb) | 데이터 점검, 불량 탐지 알고리즘, 자동 보정, 개선 효과 검증, 재현성 검증 | Measure · Analyze · Improve · Control |
| [`03_원인분석_4M_5Why.ipynb`](notebooks/03_원인분석_4M_5Why.ipynb) | 실제 불량 사례, 4M 표, 5-Why, 특성요인도, 부품 측정값 점검, 검증 계획(DOE) | 원인 좁히기 |

## 주요 결과 (불량 시나리오 데이터 기준)
| 항목 | 결과 |
|---|---|
| 단순 통계 기법(Z-score, IQR) | 불량을 하나도 찾지 못함 (재현율 0, 정상 구간의 급변을 오탐) |
| 제안 탐지 알고리즘 | 오탐 **0건**, 전체 재현율 **80.7%**, F1 **0.893** |
| 측정 오류 복원 (전압 RMSE) | 40.6 mV → **0.14 mV** |
| OCV 피팅 오차 (정상 기준 대비) | 2.84 mV → **0.34 mV** |
| ICA(dQ/dV) 오차 (RMSE) | 0.0037 → **0.0001** (약 38배 감소) |
| 불량 위치·크기를 바꾼 10개 시나리오 | 정밀도 평균 0.999, 재현율 평균 0.798 (최저 0.707) |
| 개선 후 정상 셀 34,864행 | 불량 판정 **0건** |

불량 유형별로는 데이터 누락·센서 고착·스파이크·용량 글리치를 100% 탐지했고, 과전압은 92.7%, 내부 단락은 74.1%를 탐지했습니다. 내부 단락 구간의 양 끝은 정상과 거의 구분되지 않아 놓칩니다.

## 실제 사례로 확인된 원인 (실험)
- 셀 해체 시 **점도 차이가 극명**했고, **표면 균일성이 낮았으며**, 코팅이 매우 얇아 집전체가 비쳐 보였습니다.
- 양극 질량은 샘플1이 샘플2의 **42%** 수준(3.57 mg vs 8.53 mg)으로, 해체 관찰과 일치합니다.
- 교반 1회 = (5분 교반 + 1분 휴지) × 5번, 개선은 이를 **2회** 수행했습니다.

## 실행 방법
```bash
pip install -r requirements.txt
```
노트북을 `01 → 02 → 03` 순서로 실행하세요(저장소 루트나 `notebooks/` 어디서 실행해도 됩니다). 생성되는 결과 파일은 `outputs/`에 저장되며 git에는 포함되지 않습니다. `data/불량 시나리오 데이터.xlsx`는 01이 만드는 파일이며 편의를 위해 포함했습니다.

Python 3.14, numpy 2.5, pandas 3.0, scipy 1.18, matplotlib 3.11, openpyxl 3.1에서 실행을 확인했습니다. 그림에는 `Malgun Gothic` 폰트를 사용하므로 Windows가 아니면 한글이 깨질 수 있습니다.

## 데이터
| 파일 | 설명 |
|---|---|
| `data/전압 및 용량 데이터.xlsx` | 정상 셀(샘플2, 0.2C 충방전)의 전압·용량 시계열 34,864행 |
| `data/전지설계 기말과제1 부품규격.xlsx` | 부품 치수, 전극 두께, 양극 질량, 사이클러 조건 측정값 (학생 이름은 학생1~5로 표기) |
| `data/불량 시나리오 데이터.xlsx` | 01이 만든 불량 시나리오 데이터와 정답 라벨 |

충방전 데이터의 컬럼명 `누적 용량_d(Ah/cm2)`는 면적당 값이 아니라 **셀 전체 Ah**로 보입니다. 충전 중 전류(0.2473 mA)와 충전 용량이 샘플2의 설계값과 일치하는 것으로 추정했습니다.

## 한계
- 교반 1회 vs 2회는 **각 1개 샘플**의 비교라서 사례 확인이며, 통계적 검증은 아닙니다. 점도는 수치 없이 관찰 결과만 있습니다.
- 탐지 성능은 불량을 주입한 시나리오 데이터 기준이므로, 실제 불량 셀 데이터에 적용할 때는 임계값(`PARAM`)을 다시 조정해야 합니다.
- 불량 시나리오 6종의 원인(4M·5-Why의 대부분)은 문헌과 공정 지식에 근거한 **가설**입니다. 노트북 03의 6절에 검증 계획(DOE)을 제시했습니다.
- 교반 장비·rpm·투입 순서는 기록이 없습니다.

File: notebooks/01_불량시나리오_생성.ipynb
# 01. 불량 시나리오 데이터 생성
정상 셀(교반 2회로 개선한 샘플2)의 충방전 데이터에 **불량 6종을 주입**해, 탐지·보정 알고리즘을 만들고 검증할 **불량 시나리오 데이터**를 만듭니다.
실제 용량 저하 셀의 충방전 원본과는 별개의 데이터입니다.

| 불량 유형 | 주입 방식 |
|---|---|
| 센서 스파이크 | 전압이 한 점만 ±0.15~0.30 V 튐 |
| 내부 단락 의심 | 방전 중 전압이 정상보다 최대 0.12 V 더 떨어졌다가 회복 |
| 센서 고착 | 전압이 한 값에서 200개 샘플 동안 변하지 않음 |
| 데이터 누락 | 전압이 40개 샘플 동안 비어 있음 |
| 과전압 | 충전 끝에서 4.2 V를 넘어 4.35 V까지 상승 |
| 용량 글리치 | 누적 용량이 한 점만 +0.00008 튐 |

시드를 고정(42)해서 실행할 때마다 같은 결과가 나옵니다. 결과는 `data/불량 시나리오 데이터.xlsx`로 저장됩니다.

```
import pandas as pd
import numpy as np
import matplotlib.pyplot as plt

plt.rcParams['font.family'] = 'Malgun Gothic'
plt.rcParams['axes.unicode_minus'] = False

from pathlib import Path

# 저장소 루트에서 실행하든 notebooks/ 폴더에서 실행하든 동작
DATA_DIR = next(p for p in (Path("data"), Path("../data")) if p.exists())
OUT_DIR = DATA_DIR.parent / "outputs"          # 생성되는 결과 파일 (git에는 올리지 않음)
IMG_DIR = DATA_DIR.parent / "images"
OUT_DIR.mkdir(exist_ok=True)
IMG_DIR.mkdir(exist_ok=True)

# ===== 불량 시나리오 데이터 생성 (원본은 그대로 두고 복사본에 불량을 주입) =====
rng = np.random.default_rng(42)   # 시드 고정 -> 매번 같은 불량이 만들어짐

df = pd.read_excel(DATA_DIR / "전압 및 용량 데이터.xlsx")
V = df['전압(V)'].to_numpy(dtype=float).copy()
Q = df['누적 용량_d(Ah/cm2)'].to_numpy(dtype=float).copy()
n = len(df)
imax = int(np.argmax(V))          # 충전 -> 방전 전환 지점 (17427행)

label = np.full(n, '정상', dtype=object)

# 1) 센서 스파이크: 전압이 한 점만 순간적으로 튐 (노이즈/접촉 불량)
pool = np.r_[1000:imax-1000, imax+1000:n-1000]
for i in rng.choice(pool, 6, replace=False):
    V[i] += rng.choice([-1, 1]) * rng.uniform(0.15, 0.30)
    label[i] = '센서 스파이크'

# 2) 내부 단락(미세 단락): 방전 중 전압이 정상보다 점점 더 떨어졌다가 회복
s, L = imax + 6000, 1000
V[s:s+L] -= 0.12 * np.sin(np.linspace(0, np.pi, L)) ** 2
label[s:s+L] = '내부 단락 의심'

# 3) 센서 고착(flatline): 전압 값이 일정 구간 동안 변하지 않음
s, L = 8000, 200
V[s:s+L] = V[s]
label[s:s+L] = '센서 고착'

# 4) 데이터 누락: 일정 구간 전압이 측정되지 않음
s, L = 12000, 40
V[s:s+L] = np.nan
label[s:s+L] = '데이터 누락'

# 5) 과전압: 충전 끝에서 전압이 상한(4.2V)을 넘어 계속 상승
V[imax-150:imax+1] += np.linspace(0, 0.15, 151)
label[imax-150:imax+1] = '과전압'

# 6) 용량 글리치: 누적 용량이 한 점만 갑자기 튐 (카운터 오류)
for i in rng.choice(np.r_[1000:imax-1000], 3, replace=False):
    Q[i] += 0.00008
    label[i] = '용량 글리치'

df_bad = df.copy()
df_bad['전압(V)'] = V
df_bad['누적 용량_d(Ah/cm2)'] = Q
df_bad['불량'] = (label != '정상').astype(int)
df_bad['불량유형'] = label

df_bad.to_excel(DATA_DIR / "불량 시나리오 데이터.xlsx", index=False)

print("불량 유형별 개수")
print(df_bad['불량유형'].value_counts().to_string())
print(f"\n전체 {n}행 중 불량 {df_bad['불량'].sum()}행 ({df_bad['불량'].mean()*100:.1f}%)")

# ===== 시각화 =====
colors = {'센서 스파이크': 'red', '내부 단락 의심': 'orange', '센서 고착': 'purple',
          '데이터 누락': 'black', '과전압': 'magenta', '용량 글리치': 'green'}
fig, axes = plt.subplots(1, 2, figsize=(16, 5))
axes[0].plot(df_bad.index, df['전압(V)'], color='lightgray', label='원본')
axes[0].plot(df_bad.index, df_bad['전압(V)'], color='tab:blue', lw=0.6, label='불량 주입')
axes[1].plot(df_bad.index, df['누적 용량_d(Ah/cm2)'], color='lightgray')
axes[1].plot(df_bad.index, df_bad['누적 용량_d(Ah/cm2)'], color='tab:blue', lw=0.6)
for name, c in colors.items():
    m = (df_bad['불량유형'] == name).to_numpy()
    axes[0].scatter(df_bad.index[m], df_bad['전압(V)'][m], s=12, color=c, label=name, zorder=3)
    if name == '용량 글리치':
        axes[1].scatter(df_bad.index[m], df_bad['누적 용량_d(Ah/cm2)'][m], s=25, color=c, zorder=3)
axes[0].set_title('전압 (불량 위치 표시)'); axes[0].set_xlabel('행 번호'); axes[0].legend(fontsize=8)
axes[1].set_title('누적 용량'); axes[1].set_xlabel('행 번호')
plt.tight_layout()
plt.show()
```

불량 유형별 개수
불량유형
정상          33464
내부 단락 의심     1000
센서 고착         200
과전압           151
데이터 누락         40
센서 스파이크         6
용량 글리치          3

전체 34864행 중 불량 1400행 (4.0%)

File: notebooks/02_전처리_분석_문제해결.ipynb
# 02. 데이터 전처리·분석·문제해결 (배터리 전압·용량 데이터 불량 개선)
**DMAIC** 흐름으로 진행합니다.

| 단계 | 내용 |
|---|---|
| **D**efine | 문제 정의: 측정 데이터에 섞인 불량이 OCV 피팅·ICA 분석을 왜곡한다 |
| **M**easure | 데이터 점검, 불량 현황 파악, 단순 통계 기법의 한계 확인 |
| **A**nalyze | 불량 유형별 탐지 알고리즘 설계 및 성능 평가, 파레토·관리도 분석 |
| **I**mprove | 자동 보정 알고리즘 적용, 개선 효과 검증 (보정 오차, OCV 피팅, ICA) |
| **C**ontrol | 관리 기준(임계값) 정리, 다른 불량 시나리오로 재현성 검증, 결과 저장 |

### 실제 사례와 이 노트북의 관계
- **실제 불량**: 초기 양극 샘플1(교반 1회)이 이론 용량의 약 50%에 그침 → 원인은 슬러리 점도(바인더 과다 유입)와 교반 부족, 교반 2회로 개선 후 정상 셀 확인. 자세한 원인 분석은 `03_원인분석_4M_5Why.ipynb`의 0절에 있습니다.
- 이 노트북의 불량 6종은 위 용량 저하 셀의 충방전 데이터가 아니라, 탐지·보정 알고리즘을 만들고 검증하려고 **정상 셀 데이터에 불량을 주입해 만든 불량 시나리오 데이터**입니다.
- 개선 후 정상 셀(샘플2) 데이터가 이 노트북의 **정상 기준 데이터**(`전압 및 용량 데이터.xlsx`)입니다.

> `data/불량 시나리오 데이터.xlsx`는 `01_불량시나리오_생성.ipynb`가 만든 파일이며, 저장소에 이미 포함되어 있습니다.

```
import numpy as np
import pandas as pd
import matplotlib.pyplot as plt
from scipy.interpolate import LSQUnivariateSpline
from scipy.ndimage import label as cc_label
from scipy.optimize import curve_fit

plt.rcParams['font.family'] = 'Malgun Gothic'
plt.rcParams['axes.unicode_minus'] = False

from pathlib import Path

# 저장소 루트에서 실행하든 notebooks/ 폴더에서 실행하든 동작
DATA_DIR = next(p for p in (Path("data"), Path("../data")) if p.exists())
OUT_DIR = DATA_DIR.parent / "outputs"          # 생성되는 결과 파일 (git에는 올리지 않음)
IMG_DIR = DATA_DIR.parent / "images"
OUT_DIR.mkdir(exist_ok=True)
IMG_DIR.mkdir(exist_ok=True)
pd.set_option('display.width', 200)

BAD_FILE = DATA_DIR / "불량 시나리오 데이터.xlsx"      # 불량이 섞인 측정 데이터 (분석 대상)
REF_FILE = DATA_DIR / "전압 및 용량 데이터.xlsx"        # 정상 기준 데이터 (정답 확인용, 알고리즘 입력에는 쓰지 않음)

bad = pd.read_excel(BAD_FILE)
ref = pd.read_excel(REF_FILE)
VC, QC = '전압(V)', '누적 용량_d(Ah/cm2)'
TYPES = ['데이터 누락', '센서 고착', '센서 스파이크', '용량 글리치', '과전압', '내부 단락 의심']
print(f"분석 대상: {len(bad):,}행  /  정답 라벨 불량: {bad['불량'].sum():,}행 ({bad['불량'].mean()*100:.1f}%)")
```

분석 대상: 34,864행  /  정답 라벨 불량: 1,400행 (4.0%)

## 1. Define / Measure — 데이터 점검과 불량 현황

```
print("[결측치]"); print(bad[[VC, QC]].isna().sum().to_string())
print("\n[기초 통계]"); print(bad[[VC, QC]].describe().round(6).to_string())
print("\n[불량 유형별 현황 (정답 라벨)]")
cnt = bad['불량유형'].value_counts()
print(pd.DataFrame({'행 수': cnt, '비율(%)': (cnt / len(bad) * 100).round(2)}).to_string())
```

[결측치]
전압(V)              40
누적 용량_d(Ah/cm2)     0

[기초 통계]
              전압(V)  누적 용량_d(Ah/cm2)
count  34824.000000     34864.000000
mean       3.692845         0.000845
std        0.252184         0.000346
min        2.799860         0.000246
25%        3.543410         0.000546
50%        3.666100         0.000845
75%        3.875570         0.001144
max        4.350020         0.001444

[불량 유형별 현황 (정답 라벨)]
            행 수  비율(%)
불량유형                  
정상        33464  95.98
내부 단락 의심   1000   2.87
센서 고착       200   0.57
과전압         151   0.43
데이터 누락       40   0.11
센서 스파이크       6   0.02
용량 글리치        3   0.01

### 단순 통계 기법(Z-score, IQR)으로 불량을 찾으면?
흔히 쓰는 이상치 기준을 그대로 적용해 보고, 정답 라벨과 비교합니다.

```
def binary_metrics(flag, truth):
    tp = int((flag & truth).sum()); fp = int((flag & ~truth).sum()); fn = int((~flag & truth).sum())
    prec = tp / (tp + fp) if tp + fp else 0.0
    rec = tp / (tp + fn) if tp + fn else 0.0
    f1 = 2 * prec * rec / (prec + rec) if prec + rec else 0.0
    return dict(탐지수=tp + fp, TP=tp, FP=fp, FN=fn, 정밀도=round(prec, 3), 재현율=round(rec, 3), F1=round(f1, 3))

truth = bad['불량'].to_numpy().astype(bool)
v = bad[VC]
z = ((v - v.mean()) / v.std()).abs() > 3
q1, q3 = v.quantile([.25, .75]); iqr = q3 - q1
iqr_flag = (v < q1 - 1.5 * iqr) | (v > q3 + 1.5 * iqr)
naive = pd.DataFrame({'Z-score(|z|>3)': binary_metrics(z.to_numpy(), truth),
                      'IQR(1.5배)': binary_metrics(iqr_flag.to_numpy(), truth)}).T
print(naive.to_string())
print("\n→ 정밀도가 매우 낮다: 충·방전 시작/끝의 정상적인 전압 변화를 불량으로 오인하고,")
print("  정상 전압 범위 안에서 튄 값(스파이크 등)은 놓친다. 데이터 특성을 반영한 탐지 규칙이 필요하다.")
```

                  탐지수   TP     FP      FN  정밀도  재현율   F1
Z-score(|z|>3)  334.0  0.0  334.0  1400.0  0.0  0.0  0.0
IQR(1.5배)       692.0  0.0  692.0  1400.0  0.0  0.0  0.0

→ 정밀도가 매우 낮다: 충·방전 시작/끝의 정상적인 전압 변화를 불량으로 오인하고,
  정상 전압 범위 안에서 튄 값(스파이크 등)은 놓친다. 데이터 특성을 반영한 탐지 규칙이 필요하다.

## 2. Analyze — 불량 유형별 탐지 알고리즘

| 불량 유형 | 탐지 방법 | 근거 |
|---|---|---|
| 데이터 누락 | 전압/용량이 NaN | 결측 |
| 센서 고착 | 같은 전압값이 `flat_run`개 이상 연속 | 정상 데이터에서 같은 값은 최대 10개 연속 |
| 센서 스파이크 | 이동 중앙값(11점)과의 차이가 `spike_v` 초과 (Hampel 필터) | 정상 1초 변화량은 최대 0.045 V |
| 용량 글리치 | 이동 중앙값과의 차이가 용량 증가량 중앙값의 `glitch_k`배 초과 | 정상에서는 한 점씩 일정하게 변함 |
| 과전압 | 전압이 상한 `v_max` 초과 | 충전 상한 4.2 V |
| 내부 단락 의심 | **로버스트 스플라인 기준선** 대비 전압이 지속적으로 낮음 | 이상치를 반복 제외하며 곡선을 맞춘 뒤 잔차로 판정 |

```
PARAM = dict(
    flat_run=30,          # 고착: 동일 전압값 연속 개수
    spike_v=0.10,         # 스파이크: 이동중앙값 대비 편차 (V)
    glitch_k=50,          # 용량 글리치: 정상 증가량 중앙값의 배수
    v_max=4.201,          # 과전압: 충전 상한 4.2V + 허용오차
    short_knots=20,       # 내부 단락: 스플라인 매듭 수
    short_core=0.02,      # 내부 단락: 핵심 판정 편차 (V)
    short_grow=0.006,     # 내부 단락: 구간 확장 기준 편차 (V)
    short_minrun=100,     # 내부 단락: 최소 지속 길이 (샘플)
    short_edge=300,       # 내부 단락: 구간 양 끝 판정 제외 (충·방전 시작/끝은 정상적으로 급변)
)


def split_phase(Q):
    """충전→방전 전환 행 번호 (용량이 최대인 지점)."""
    Qs = pd.Series(Q).interpolate(limit_direction='both').rolling(11, center=True, min_periods=1).median()
    return int(np.argmax(Qs.to_numpy()))


def run_length(x):
    s = pd.Series(x)
    return s.groupby((s != s.shift()).cumsum()).transform('size').to_numpy()


def hampel_residual(x, w=11):
    s = pd.Series(x)
    return (s - s.rolling(w, center=True, min_periods=3).median()).to_numpy()


def robust_baseline(v, valid, nknots, c=0.02, iters=8):
    """이상치에 둔감한 스플라인 기준선 (Tukey bisquare 가중 반복 적합)."""
    x = np.arange(len(v), dtype=float)
    w = valid.astype(float)
    knots = np.linspace(x[0], x[-1], nknots + 2)[1:-1]
    for _ in range(iters):
        m = w > 0
        sp = LSQUnivariateSpline(x[m], v[m], knots, k=3)
        res = v - sp(x)
        s = max(1.4826 * np.median(np.abs(res[m] - np.median(res[m]))), 0.002)
        u = res / (c + 4.685 * s)
        w = np.where(np.abs(u) < 1, (1 - u ** 2) ** 2, 0.0) * valid
    return sp(x), res, s


def grow_runs(res, valid, P):
    """잔차가 지속적으로 낮은 구간을 찾아 양쪽으로 확장."""
    f = (res < -P['short_core']) & valid
    f[:P['short_edge']] = False
    f[-P['short_edge']:] = False
    idx = np.flatnonzero(f)
    for a, b in zip(idx[:-1], idx[1:]):          # 50샘플 이내 간격은 한 덩어리로
        if b - a <= 50:
            f[a:b + 1] = True
    lbl, n = cc_label(f)
    out = np.zeros_like(f)
    for k in range(1, n + 1):
        pts = np.flatnonzero(lbl == k)
        if len(pts) < P['short_minrun']:
            continue
        a, b = pts[0], pts[-1]
        while a > 0 and res[a - 1] < -P['short_grow']:
            a -= 1
        while b < len(res) - 1 and res[b + 1] < -P['short_grow']:
            b += 1
        out[a:b + 1] = True
    return out


def detect_defects(df, P=PARAM):
    """행마다 불량 유형을 판정. (우선순위: 위에서부터, 먼저 판정된 유형 유지)"""
    V = df[VC].to_numpy(float)
    Q = df[QC].to_numpy(float)
    n = len(V)
    typ = np.full(n, '정상', dtype=object)

    def mark(mask, name):
        typ[mask & (typ == '정상')] = name

    mark(np.isnan(V) | np.isnan(Q), '데이터 누락')
    mark(run_length(V) >= P['flat_run'], '센서 고착')

    Vc = np.where(typ == '정상', V, np.nan)
    mark(np.abs(hampel_residual(Vc)) > P['spike_v'], '센서 스파이크')

    res_q = hampel_residual(Q)
    step = np.nanmedian(np.abs(np.diff(Q)))
    mark(np.abs(res_q) > P['glitch_k'] * step, '용량 글리치')

    mark(V > P['v_max'], '과전압')

    # 내부 단락: 충전/방전 구간을 따로 기준선 적합
    imax = split_phase(Q)
    Vf = pd.Series(V).interpolate(limit_direction='both').to_numpy()
    res_all = np.zeros(n)
    for sl in (slice(0, imax + 1), slice(imax + 1, n)):
        valid = typ[sl] == '정상'
        base, res, _ = robust_baseline(Vf[sl], valid, P['short_knots'])
        res_all[sl] = res
        mark_mask = np.zeros(n, bool)
        mark_mask[sl] = grow_runs(res, valid, P)
        mark(mark_mask, '내부 단락 의심')
    return typ, dict(imax=imax, residual=res_all)


typ, diag = detect_defects(bad)
imax = diag['imax']
print(f"충전→방전 전환 행: {imax}")
print(pd.Series(typ).value_counts().to_string())
```

충전→방전 전환 행: 17424
정상          33734
내부 단락 의심      741
센서 고착         200
과전압           140
데이터 누락         40
센서 스파이크         6
용량 글리치          3

```
# 탐지 성능: 유형별 정밀도 / 재현율
true_typ = bad['불량유형'].to_numpy()
rows = []
for t in TYPES:
    d, g = typ == t, true_typ == t
    tp = int((d & g).sum())
    rows.append(dict(불량유형=t, 실제=int(g.sum()), 탐지=int(d.sum()), 정확히_맞춤=tp,
                     정밀도=round(tp / d.sum(), 3) if d.sum() else np.nan,
                     재현율=round(tp / g.sum(), 3) if g.sum() else np.nan))
perf = pd.DataFrame(rows).set_index('불량유형')
print(perf.to_string())
overall = binary_metrics(typ != '정상', truth)
print("\n[전체: 불량/정상 이진 판정]", overall)
print("[단순 통계 대비]  Z-score F1 =", naive.loc['Z-score(|z|>3)', 'F1'], " IQR F1 =", naive.loc['IQR(1.5배)', 'F1'], " 제안 알고리즘 F1 =", overall['F1'])
```

            실제   탐지  정확히_맞춤  정밀도    재현율
불량유형                                   
데이터 누락      40   40      40  1.0  1.000
센서 고착      200  200     200  1.0  1.000
센서 스파이크      6    6       6  1.0  1.000
용량 글리치       3    3       3  1.0  1.000
과전압        151  140     140  1.0  0.927
내부 단락 의심  1000  741     741  1.0  0.741

[전체: 불량/정상 이진 판정] {'탐지수': 1130, 'TP': 1130, 'FP': 0, 'FN': 270, '정밀도': 1.0, '재현율': 0.807, 'F1': 0.893}
[단순 통계 대비]  Z-score F1 = 0.0  IQR F1 = 0.0  제안 알고리즘 F1 = 0.893

```
# 파레토 차트(탐지된 불량 유형별 건수)와 내부 단락 판정용 잔차 관리도
fig, axes = plt.subplots(1, 2, figsize=(16, 5))
pc = pd.Series(typ[typ != '정상']).value_counts()
cum = pc.cumsum() / pc.sum() * 100
axes[0].bar(pc.index, pc.values, color='tab:blue')
axes[0].set_ylabel('탐지 행 수'); axes[0].set_title('불량 유형 파레토 차트')
ax2 = axes[0].twinx(); ax2.plot(pc.index, cum.values, 'r-o'); ax2.set_ylim(0, 105); ax2.set_ylabel('누적 비율(%)')
axes[0].tick_params(axis='x', rotation=20)

res = np.where(np.isin(typ, ['정상', '내부 단락 의심']), diag['residual'], np.nan)   # 판정에 쓰인 점만 표시
x = np.arange(len(res))
axes[1].plot(x, res, lw=0.5, color='gray')
axes[1].axhline(-PARAM['short_core'], color='r', ls='--', label=f"관리 하한 -{PARAM['short_core']} V")
axes[1].axhline(PARAM['short_core'], color='r', ls='--')
sh = typ == '내부 단락 의심'
axes[1].scatter(x[sh], res[sh], s=3, color='orange', label='내부 단락 의심 판정')
axes[1].set_ylim(-0.15, 0.1); axes[1].set_title('기준선 대비 전압 잔차 관리도'); axes[1].set_xlabel('행 번호')
axes[1].legend()
plt.tight_layout(); plt.show()
```

## 3. Improve — 자동 보정 알고리즘

불량의 성격에 따라 조치를 나눕니다.

| 구분 | 불량 | 조치 |
|---|---|---|
| 측정 오류 | 누락, 고착, 스파이크, 용량 글리치 | **선형 보간으로 복원** |
| 셀/공정 이상 | 과전압, 내부 단락 의심 | 실제 이상 현상이므로 **복원하지 않고 경보 + 분석 제외** |

```
def repair(df, typ):
    out = df.copy()
    V = out[VC].to_numpy(float).copy()
    Q = out[QC].to_numpy(float).copy()
    V[np.isin(typ, ['데이터 누락', '센서 고착', '센서 스파이크'])] = np.nan
    Q[np.isin(typ, ['데이터 누락', '용량 글리치'])] = np.nan
    out['전압_보정'] = pd.Series(V).interpolate(limit_direction='both').to_numpy()
    out['용량_보정'] = pd.Series(Q).interpolate(limit_direction='both').to_numpy()
    out['탐지유형'] = typ
    out['조치'] = np.select([np.isin(typ, ['데이터 누락', '센서 고착', '센서 스파이크', '용량 글리치']),
                            np.isin(typ, ['과전압', '내부 단락 의심'])],
                           ['보간 복원', '경보/분석 제외'], '정상')
    out['분석제외'] = np.isin(typ, ['과전압', '내부 단락 의심'])
    return out


clean = repair(bad, typ)
print(clean['조치'].value_counts().to_string())

# 복원 정확도: 정상 기준 데이터와 비교
fix_v = np.isin(typ, ['데이터 누락', '센서 고착', '센서 스파이크'])
fix_q = np.isin(typ, ['용량 글리치'])
Vb, Va, Vr = bad[VC].to_numpy(float), clean['전압_보정'].to_numpy(), ref[VC].to_numpy(float)
Qb, Qa, Qr = bad[QC].to_numpy(float), clean['용량_보정'].to_numpy(), ref[QC].to_numpy(float)
ok = fix_v & ~np.isnan(Vb)
print("\n[복원 오차: 측정 오류로 판정된 행]")
print(f" 전압 RMSE  보정 전 {np.sqrt(np.mean((Vb[ok]-Vr[ok])**2))*1000:8.1f} mV  →  보정 후 {np.sqrt(np.mean((Va[fix_v]-Vr[fix_v])**2))*1000:6.2f} mV")
print(f" 전압 최대오차 보정 전 {np.abs(Vb[ok]-Vr[ok]).max()*1000:8.1f} mV  →  보정 후 {np.abs(Va[fix_v]-Vr[fix_v]).max()*1000:6.2f} mV")
print(f" 용량 RMSE  보정 전 {np.sqrt(np.mean((Qb[fix_q]-Qr[fix_q])**2)):.2e}  →  보정 후 {np.sqrt(np.mean((Qa[fix_q]-Qr[fix_q])**2)):.2e}")
```

조치
정상          33734
경보/분석 제외      881
보간 복원         249

[복원 오차: 측정 오류로 판정된 행]
 전압 RMSE  보정 전     40.6 mV  →  보정 후   0.14 mV
 전압 최대오차 보정 전    289.0 mV  →  보정 후   0.42 mV
 용량 RMSE  보정 전 8.00e-05  →  보정 후 4.08e-12

```
# 보정 전/후 시각화 (측정 오류가 있던 구간 확대)
fig, axes = plt.subplots(1, 3, figsize=(18, 5))
for ax, (lo, hi, title) in zip(axes, [(7800, 8400, '센서 고착 구간'), (11900, 12150, '데이터 누락 구간'), (3600, 3800, '센서 스파이크 구간')]):
    r = slice(lo, hi)
    ax.plot(np.arange(len(Vr))[r], Vr[r], color='lightgray', lw=4, label='정상 기준')
    ax.plot(np.arange(len(Vb))[r], Vb[r], 'r.', ms=3, label='불량 데이터')
    ax.plot(np.arange(len(Va))[r], Va[r], 'b-', lw=1, label='보정 결과')
    ax.set_title(title); ax.set_xlabel('행 번호'); ax.legend(fontsize=8)
plt.tight_layout(); plt.show()
```

### 개선 효과 검증: OCV 피팅과 ICA(dQ/dV)
분석 결과가 정상 기준 데이터와 얼마나 가까운지 비교합니다. 충전 구간만 사용합니다(충·방전이 섞이면 히스테리시스 때문에 왜곡됨).
- **정상 기준**: 불량 없는 원본
- **불량 그대로**: 불량 데이터에서 NaN만 제거
- **정제 후**: 보정 + 분석 제외 적용

```
def sigmoid_model(soc, a0, a1, k1, c1, a2, k2, c2, a3, k3, c3):
    e = lambda k, c: 1 / (1 + np.exp(np.clip(-k * (soc - c), -50, 50)))
    return a0 + a1 * e(k1, c1) + a2 * e(k2, c2) + a3 * e(k3, c3)


def ocv_fit(Vc_, Qc_, keep):
    """SOC는 (제외 전) 충전 구간 전체 용량으로 정규화하고, 사용 가능한 행(keep)만 피팅."""
    soc = (Qc_ - np.nanmin(Qc_)) / (np.nanmax(Qc_) - np.nanmin(Qc_))
    p0 = [np.mean(Vc_[keep]), 0.1, 10, 0.2, 0.1, 10, 0.5, 0.1, 10, 0.8]
    popt, _ = curve_fit(sigmoid_model, soc[keep], Vc_[keep], p0=p0, maxfev=20000)
    return popt


def ica_curve(Vc_, Qc_, edges):
    """전압 구간(bin)별 용량 변화량 / 전압폭 = dQ/dV"""
    out = np.full(len(edges) - 1, np.nan)
    for i in range(len(edges) - 1):
        m = (Vc_ >= edges[i]) & (Vc_ < edges[i + 1])
        if m.sum() >= 2:
            out[i] = (Qc_[m].max() - Qc_[m].min()) / (edges[i + 1] - edges[i])
    return out


ch = slice(0, imax + 1)
# (전압, 용량, 사용할 행) -- 정제 후는 분석 제외 행을 뺌, 불량 그대로는 NaN만 뺌
sets = {
    '정상 기준': (Vr[ch], Qr[ch], np.ones(imax + 1, bool)),
    '불량 그대로': (Vb[ch], Qb[ch], ~np.isnan(Vb[ch])),
    '정제 후': (Va[ch], Qa[ch], ~clean['분석제외'].to_numpy()[ch]),
}
edges = np.arange(3.40, 4.20, 0.01)
mid = (edges[:-1] + edges[1:]) / 2
soc_grid = np.linspace(0, 1, 500)
fits, icas = {}, {}
for name, (v_, q_, keep) in sets.items():
    popt = ocv_fit(v_, q_, keep)
    fits[name] = sigmoid_model(soc_grid, *popt)
    icas[name] = ica_curve(v_[keep], q_[keep], edges)

rows = []
for name in ('불량 그대로', '정제 후'):
    ocv_err = np.sqrt(np.mean((fits[name] - fits['정상 기준']) ** 2)) * 1000
    m = ~np.isnan(icas[name]) & ~np.isnan(icas['정상 기준'])
    ica_err = np.sqrt(np.mean((icas[name][m] - icas['정상 기준'][m]) ** 2))
    rows.append(dict(데이터=name, OCV피팅_RMSE_mV=round(ocv_err, 2), ICA_RMSE=round(ica_err, 6),
                     ICA_최대오차=round(np.max(np.abs(icas[name][m] - icas['정상 기준'][m])), 6)))
effect = pd.DataFrame(rows).set_index('데이터')
print(effect.to_string())

fig, axes = plt.subplots(1, 2, figsize=(16, 5))
for name, c, lw in (('정상 기준', 'lightgray', 6), ('불량 그대로', 'red', 1.5), ('정제 후', 'blue', 1.5)):
    axes[0].plot(soc_grid, fits[name], color=c, lw=lw, label=name)
    axes[1].plot(mid, icas[name], color=c, lw=lw, marker='o', ms=3, label=name)
axes[0].set_title('충전 OCV 피팅 곡선'); axes[0].set_xlabel('SOC'); axes[0].set_ylabel('전압 (V)'); axes[0].legend()
axes[1].set_title('ICA (dQ/dV) 충전'); axes[1].set_xlabel('전압 (V)'); axes[1].set_ylabel('dQ/dV'); axes[1].legend()
plt.tight_layout(); plt.show()
```

        OCV피팅_RMSE_mV  ICA_RMSE  ICA_최대오차
데이터                                      
불량 그대로           2.84  0.003704  0.031081
정제 후             0.34  0.000098  0.000872

## 4. Control — 관리 기준, 재현성 검증, 결과 저장
위 임계값이 이번 시나리오에만 맞춘 것이 아닌지 확인하기 위해, **불량 위치·크기를 무작위로 바꾼 새 시나리오 10개**를 만들어 같은 알고리즘을 적용합니다.

```
def inject_defects(df0, seed):
    """불량 위치/크기를 무작위로 주입한 시나리오 생성 (정답 라벨 포함)."""
    rng = np.random.default_rng(seed)
    V = df0[VC].to_numpy(float).copy(); Q = df0[QC].to_numpy(float).copy()
    n = len(V); im = split_phase(Q)
    lab = np.full(n, '정상', dtype=object)
    used = np.zeros(n, bool)

    def place(lo, hi, L):
        for _ in range(200):
            s = int(rng.integers(lo, hi - L))
            if not used[max(0, s - 400):s + L + 400].any():
                used[s:s + L] = True
                return s
        raise RuntimeError('배치 실패')

    L = int(rng.integers(600, 1200)); s = place(im + 2000, n - 2000, L)           # 내부 단락
    V[s:s + L] -= rng.uniform(0.08, 0.15) * np.sin(np.linspace(0, np.pi, L)) ** 2; lab[s:s + L] = '내부 단락 의심'
    L = int(rng.integers(100, 300)); s = place(2000, im - 2000, L)                # 센서 고착
    V[s:s + L] = V[s]; lab[s:s + L] = '센서 고착'
    L = int(rng.integers(20, 60)); s = place(2000, im - 2000, L)                  # 데이터 누락
    V[s:s + L] = np.nan; lab[s:s + L] = '데이터 누락'
    L = int(rng.integers(100, 200)); s = im - L + 1                                # 과전압 (충전 끝)
    V[s:s + L] += np.linspace(0, rng.uniform(0.10, 0.20), L); lab[s:s + L] = '과전압'; used[s - 400:im + 400] = True
    for _ in range(6):                                                              # 스파이크
        i = place(1000, n - 1000, 1)
        V[i] += rng.choice([-1, 1]) * rng.uniform(0.15, 0.30); lab[i] = '센서 스파이크'
    for _ in range(3):                                                              # 용량 글리치
        i = place(1000, im - 1000, 1)
        Q[i] += rng.uniform(0.00005, 0.0001); lab[i] = '용량 글리치'
    out = df0.copy(); out[VC] = V; out[QC] = Q; out['불량유형'] = lab
    return out


results = []
for seed in range(10):
    sc = inject_defects(ref, seed)
    t, _ = detect_defects(sc)
    for name in TYPES:
        d, g = t == name, sc['불량유형'].to_numpy() == name
        tp = int((d & g).sum())
        results.append(dict(seed=seed, 유형=name, 정밀도=tp / d.sum() if d.sum() else np.nan, 재현율=tp / g.sum()))
    ov = binary_metrics(t != '정상', sc['불량유형'].to_numpy() != '정상')
    results.append(dict(seed=seed, 유형='전체', 정밀도=ov['정밀도'], 재현율=ov['재현율']))
rob = pd.DataFrame(results).groupby('유형')[['정밀도', '재현율']].agg(['mean', 'min']).round(3)
print(rob.reindex(TYPES + ['전체']).to_string())
```

            정밀도           재현율       
           mean    min   mean    min
유형                                  
데이터 누락    1.000  1.000  1.000  1.000
센서 고착     0.991  0.957  1.000  1.000
센서 스파이크   1.000  1.000  1.000  1.000
용량 글리치    1.000  1.000  1.000  1.000
과전압       1.000  1.000  0.926  0.898
내부 단락 의심  1.000  1.000  0.732  0.618
전체        0.999  0.995  0.798  0.707

### 개선 후 정상 셀에 알고리즘 적용 (오탐 점검)
교반 2회로 개선한 샘플2(정상 셀)의 원본 데이터에 같은 알고리즘을 적용해, 정상 데이터를 불량으로 잘못 판정하지 않는지 확인합니다.

```
typ_ok, _ = detect_defects(ref)
n_flag = int((typ_ok != '정상').sum())
print(f"정상 셀 {len(ref):,}행 중 불량으로 판정된 행: {n_flag}개 ({n_flag / len(ref) * 100:.2f}%)")
print("→ 오탐 없음: 정상 데이터는 모두 '정상'으로 판정" if n_flag == 0 else "→ 오탐 있음: 임계값 점검 필요")
```

정상 셀 34,864행 중 불량으로 판정된 행: 0개 (0.00%)
→ 오탐 없음: 정상 데이터는 모두 '정상'으로 판정

```
control = pd.DataFrame([
    ['데이터 누락', '전압/용량 NaN', '결측', '선형 보간'],
    ['센서 고착', f"동일 전압값 {PARAM['flat_run']}개 이상 연속", '센서/통신 점검', '선형 보간'],
    ['센서 스파이크', f"이동중앙값(11) 대비 ±{PARAM['spike_v']} V 초과", '센서/배선 점검', '선형 보간'],
    ['용량 글리치', f"이동중앙값 대비 증가량 중앙값의 {PARAM['glitch_k']}배 초과", '전류 적산기 점검', '선형 보간'],
    ['과전압', f"전압 > {PARAM['v_max']} V", '충전기 상한 설정/보호회로 점검', '경보 + 분석 제외'],
    ['내부 단락 의심', f"기준선 대비 {PARAM['short_core']} V 이상 낮은 상태 {PARAM['short_minrun']}샘플 이상 지속", '셀 격리 및 정밀 검사', '경보 + 분석 제외'],
], columns=['불량 유형', '관리 기준', '원인 점검', '자동 조치']).set_index('불량 유형')
print(control.to_string())

# 결과 저장
clean.to_excel(OUT_DIR / "정제된 데이터.xlsx", index=False)
perf.to_excel(OUT_DIR / "불량 탐지 성능.xlsx")
print("\n저장 완료: outputs/정제된 데이터.xlsx, outputs/불량 탐지 성능.xlsx")
```

                                       관리 기준              원인 점검       자동 조치
불량 유형                                                                      
데이터 누락                             전압/용량 NaN                 결측       선형 보간
센서 고착                       동일 전압값 30개 이상 연속           센서/통신 점검       선형 보간
센서 스파이크               이동중앙값(11) 대비 ±0.1 V 초과           센서/배선 점검       선형 보간
용량 글리치              이동중앙값 대비 증가량 중앙값의 50배 초과          전류 적산기 점검       선형 보간
과전압                             전압 > 4.201 V  충전기 상한 설정/보호회로 점검  경보 + 분석 제외
내부 단락 의심  기준선 대비 0.02 V 이상 낮은 상태 100샘플 이상 지속       셀 격리 및 정밀 검사  경보 + 분석 제외


저장 완료: outputs/정제된 데이터.xlsx, outputs/불량 탐지 성능.xlsx

File: notebooks/03_원인분석_4M_5Why.ipynb
# 03. NCM622 코인셀 불량 원인 분석 (4M · 5-Why · 특성요인도)
`02_전처리_분석_문제해결.ipynb`에서 찾아낸 불량 6종이 **왜 생기는지**를 정리합니다. DMAIC의 **Analyze(원인 분석)** 를 보강하는 노트북입니다.

### 먼저 짚어 둘 점
1. **불량 1건은 실제 사례입니다.** 초기 양극 샘플1이 이론 용량의 약 50%에 그쳤고, 셀을 해체해 비교한 뒤 **슬러리 점도(바인더 과다 유입)와 교반 부족**이 원인임을 확인했습니다(**0절**). 반면 `02_전처리_분석_문제해결.ipynb`의 불량 6종은 정상 셀 데이터에 불량을 주입해 만든 **불량 시나리오 데이터**이며, 그 원인(1~5절)은 **문헌과 공정 지식에 근거한 가설**입니다. 확인 방법은 6절의 검증 계획(DOE)입니다.
2. 부품규격 파일의 실제 측정값은 **5절**에서 점검합니다. 슬러리 점도는 수치 기록 없이 관찰 결과만 있습니다.
3. 불량 6종은 원인의 성격이 둘로 나뉩니다.

| 구분 | 불량 | 원인이 있는 곳 |
|---|---|---|
| **측정계 불량** | 데이터 누락, 센서 고착, 센서 스파이크, 용량 글리치 | 지그/프로브, 케이블, 사이클러(셀 자체는 정상) |
| **셀 불량** | 내부 단락 의심 | 극판 이물·버, 슬러리 분산·점도, 조립 |
| **셀 또는 설비** | 과전압 | 충전기 상한 설정·교정, (보조적으로) 셀 저항 증가 |

4. 이 셀의 양극은 **NCM622**(2.8~4.2 V)입니다. 참고한 문헌 중 일부는 Ni 함량이 더 높은 NMC811 대상이라, 같은 현상이 622에서는 더 약하게 나타날 수 있습니다.

```
import itertools
import numpy as np
import pandas as pd
import matplotlib.pyplot as plt
from IPython.display import display, HTML

plt.rcParams['font.family'] = 'Malgun Gothic'
plt.rcParams['axes.unicode_minus'] = False

from pathlib import Path

# 저장소 루트에서 실행하든 notebooks/ 폴더에서 실행하든 동작
DATA_DIR = next(p for p in (Path("data"), Path("../data")) if p.exists())
OUT_DIR = DATA_DIR.parent / "outputs"          # 생성되는 결과 파일 (git에는 올리지 않음)
IMG_DIR = DATA_DIR.parent / "images"
OUT_DIR.mkdir(exist_ok=True)
IMG_DIR.mkdir(exist_ok=True)
pd.set_option('display.max_colwidth', None)


def show(df, title=None):
    """긴 한글 문장이 잘리지 않게 왼쪽 정렬로 표시"""
    if title:
        print(f"\n■ {title}")
    css = "<style>.rca td,.rca th{text-align:left !important;vertical-align:top;white-space:pre-wrap}</style>"
    display(HTML(css + "<div class='rca'>" + df.to_html(escape=True) + "</div>"))
```

## 0. 실제 불량 사례와 확인된 원인
작업자가 실험으로 확인한 내용(**작업자 확인**)과, 설계·측정 파일·충방전 데이터로 뒷받침되는 수치(**측정 파일**, **충방전 데이터로 확인**)를 구분해 정리했습니다.

```
import openpyxl

PARTS, CELL_FILE, OWNER = DATA_DIR / "전지설계 기말과제1 부품규격.xlsx", DATA_DIR / "전압 및 용량 데이터.xlsx", "학생5"


def cells(ws, rng):
    return np.array([c.value for row in ws[rng] for c in row], dtype=float)


def cv(x):
    return np.std(x, ddof=1) / np.mean(x) * 100


wb = openpyxl.load_workbook(PARTS, data_only=True)
ws = wb['질량 및 용량, 전류']
names = [c.value for row in ws['A2:A6'] for c in row]
m1, m2 = cells(ws, 'B2:B6') * 1000, cells(ws, 'E2:E6')          # sample1 (g→mg), sample2 (mg)
k = names.index(OWNER)
m_bad, m_ok = m1[k], m2[k]

Qc = pd.read_excel(CELL_FILE)['누적 용량_d(Ah/cm2)'].to_numpy()
imx = int(np.argmax(Qc))
cap_design = 145 * m_ok * 1e-3                       # 실용량 145 mAh/g × 양극 질량 (mAh)
cap_meas = (Qc[imx] - Qc[0]) * 1000                  # 실측 충전 용량 (mAh)
ach_ok = cap_meas / cap_design * 100
ACH_BAD = 50                                         # 샘플1 용량 달성률 (작업자 확인: 이론 용량 대비 약 50%)

case = pd.DataFrame([
    ['불량 발생', '초기 양극 샘플1(교반 1회): 이론 용량 대비 약 50% 수준의 용량 저하', '작업자 확인'],
    ['해체 관찰', '슬러리 점도 차이가 극명, 전극 표면 균일성 저하, 코팅이 매우 얇아 집전체가 비쳐 보임', '작업자 확인'],
    ['확인된 원인', '슬러리 점도 이상(바인더 과다 유입) + 교반 부족(1회)', '작업자 확인'],
    ['개선 조치', '교반을 2회로 변경 (1회 = 5분 교반 + 1분 휴지를 5번 반복, 이를 2번 수행) 후 추가 샘플(샘플2) 제작', '작업자 확인'],
    ['개선 결과', f"샘플2 정상 충방전: 충전 {cap_meas:.3f} mAh / 설계 {cap_design:.3f} mAh = {ach_ok:.1f}%", '충방전 데이터로 확인'],
    ['측정값 뒷받침', f"양극 질량 샘플1 {m_bad:.2f} mg → 샘플2 {m_ok:.2f} mg (샘플1은 샘플2의 {m_bad / m_ok * 100:.0f}%). 샘플1 코팅이 얇았다는 해체 관찰과 일치", '측정 파일'],
], columns=['단계', '내용', '근거']).set_index('단계')
show(case, '실제 불량 사례 요약')

fig, axes = plt.subplots(1, 2, figsize=(12, 4.2))
axes[0].bar(['샘플1\n(교반 1회, 불량)', '샘플2\n(교반 2회, 정상)'], [m_bad, m_ok], color=['tab:red', 'tab:blue'])
axes[0].set_ylabel('양극 질량 (mg)'); axes[0].set_title('양극 질량: 교반 1회 vs 2회')
axes[1].bar(['개선 전\n(샘플1)', '개선 후\n(샘플2)'], [ACH_BAD, ach_ok], color=['tab:red', 'tab:blue'])
axes[1].axhline(100, color='gray', ls='--'); axes[1].set_ylim(0, 112); axes[1].set_ylabel('이론 용량 대비 (%)')
axes[1].set_title('용량 달성률 (개선 전 약 50%는 작업자 확인값)')
for i, v in enumerate([ACH_BAD, ach_ok]):
    axes[1].text(i, v - 8, f"약 {v:.0f}%" if i == 0 else f"{v:.1f}%", ha='center', color='white', fontweight='bold', fontsize=13)
plt.tight_layout(); plt.show()
```


■ 실제 불량 사례 요약

> **한계**: 교반 1회 vs 2회는 **각 1개 샘플**의 비교이고, 점도는 수치 없이 해체 시 관찰한 내용입니다. "교반 2회에서 정상 셀이 나왔다"는 **사례 확인**이며 통계적 검증은 아닙니다. 6절에서 반복 실험 계획을 제시합니다.

## 1. 4M 분석 (Man · Machine · Material · Method)
NCM622 양극 슬러리부터 코인셀 조립·측정까지 단계별로 불량 원인을 4M으로 분류했습니다.
근거 번호 `[n]`은 맨 아래 참고 문헌입니다.

```
rows = [
    # (4M, 공정 단계, 원인 항목, 영향 메커니즘, 관련 불량, 근거)
    ('Material', '양극 슬러리', 'NCM622 양극의 잔류 리튬(LiOH·Li2O)·수분',
     '잔류 Li2O가 PVDF 바인더를 분해(LiF 생성)하고 슬러리 겔화를 일으킴 → 점도 변동, 코팅 불균일, 접착력 저하 (문헌은 Ni 함량이 더 높은 NMC811 대상이라 622에서는 영향이 더 작을 수 있음)', '내부 단락 의심, 과전압', '[1][5][6]'),
    ('Material', '양극 슬러리', 'PVDF 용해 상태 · NMP 수분',
     'PVDF 불완전 용해(겔 분율)로 PVDF가 몰린 부분 생김, 도전재 분산이 수분 등 통제 안 되는 요인에 민감', '내부 단락 의심, 과전압', '[2]'),
    ('Material', '양극 슬러리', '도전재(Super P) 응집',
     '응집체가 전극 두께·저항을 국부적으로 불균일하게 만들어 전류가 몰림', '내부 단락 의심, 과전압', '[2][3][4]'),
    ('Material', '극판·부품', 'Al박·분리막·극판의 금속 이물, 절단 버(burr)',
     '이물이 전극 사이에 끼고 충방전 중 팽창으로 분리막을 압박·관통하거나, 금속이 용해·재석출되어 전극을 잇는 다리를 만듦', '내부 단락 의심', '[7][8][13]'),
    ('Method', '양극 슬러리', '★ 고형분·점도 설정 / 바인더 투입량 (실험 확인)',
     '점도가 낮으면 흘러내림, 높으면 줄무늬·덩어리. 바인더 과다는 저항 증가, 도전재 과소는 전도망 단절. 실제 사례에서 바인더가 과다 유입되어 점도가 달라졌고 코팅이 얇고 불균일했음', '용량 저하(실제), 내부 단락 의심, 과전압', '실험 + [2][3]'),
    ('Method', '양극 슬러리', '★ 교반 횟수 · 순서 · 시간 · 전단 세기 (실험 확인)',
     '교반이 부족하면 응집체 잔존·혼합 불균일, 과하면 활물질 손상과 치밀한 응집층 형성. 실제 사례에서 교반을 1회 → 2회로 늘리자 정상 셀이 나옴', '용량 저하(실제), 내부 단락 의심, 과전압', '실험 + [3][4][10]'),
    ('Method', '코팅·건조·압연', '건조 온도·속도, 압연 밀도, 로딩량',
     '건조 불균일은 바인더 편석과 박리, 압연 과다는 균열·분리막 압박 증가', '내부 단락 의심', '공정 지식'),
    ('Method', '코인셀 조립', '크림핑 압력·유지 시간, 전해액량, 음극/양극 면적비',
     '압력·전해액량 편차는 셀마다 내부 압력과 접촉 상태를 달리해 재현성을 떨어뜨림. 면적비를 1.12~1.15로 두면 정렬 오차를 흡수', '내부 단락 의심, 센서 스파이크', '[11][12][13]'),
    ('Machine', '양극 슬러리', '믹서·분산기 마모',
     '교반 날·용기 마모로 Fe 등 금속 입자가 슬러리에 혼입', '내부 단락 의심', '[7]'),
    ('Machine', '코팅·절단', '코터 갭·슬릿 편차, 펀칭 금형 마모',
     '도포 두께 편차, 금형 마모로 극판 가장자리 버 발생', '내부 단락 의심', '[7][13]'),
    ('Machine', '조립·측정', '크림퍼 압력 편차, 사이클러 전압 상한 설정·교정, 통신/샘플링',
     '상한 설정 오류·교정 편차는 과전압, 통신·샘플링 오류는 누락·고착·글리치로 나타남', '과전압, 데이터 누락, 센서 고착, 용량 글리치', '[11] + 설비 지식'),
    ('Man', '코인셀 조립', '분리막 정렬(편심), 전해액 주입량 편차, 핀셋·장갑 오염',
     '정렬이 틀어지면 양극과 음극이 직접 접촉할 위험, 오염은 이물 혼입', '내부 단락 의심', '[12][13]'),
    ('Man', '극판 준비', '극판 무게·두께·버 미확인, 부품 건조 누락',
     '불량 극판이 조립 공정으로 넘어가고, 잔류 수분이 이상 거동을 유발', '내부 단락 의심', '[13]'),
    ('Man', '측정', '지그 체결·접촉 상태 확인 소홀',
     '접촉 저항 변동이 전압 노이즈·끊김으로 기록됨', '센서 스파이크, 센서 고착, 데이터 누락', '설비 지식'),
]
fourM = pd.DataFrame(rows, columns=['4M', '공정 단계', '원인 항목', '영향 메커니즘', '관련 불량', '근거'])
show(fourM, '4M 원인 정리표')
```


■ 4M 원인 정리표

## 2. 5-Why 분석
대표 불량 4개 경로를 "왜?"를 다섯 번 반복해 근본 원인까지 내려갑니다. 마지막 줄은 근본 원인과 대책입니다.
사용자가 짚어 준 **슬러리 점도·첨가물 비율·교반**, **이물질**은 각각 B, A 경로입니다.

```
whys = {
    'A. 내부 단락 의심 — 이물질 경로': dict(
        chain=[
            '방전 중 전압이 정상 곡선보다 크게 내려갔다가 회복했다',
            '양극과 음극 사이에 미세한 전자 누설 경로(미세 단락)가 생겼다',
            '극판에 있던 금속 이물(Fe·Cu·Al)이나 절단 버가 분리막을 압박·관통했다 (충방전 중 전극 팽창으로 악화)',
            '믹서·코터·펀칭 금형이 마모되어 금속 입자와 버가 생겼고, 이물을 걸러내는 공정이 없었다',
            '설비 마모 점검 주기와 이물 관리 기준(자석 포집, 필터, 클린룸 관리)이 정해져 있지 않았다',
        ],
        root='이물·버 관리 기준과 설비 점검 주기의 부재',
        action='[즉시] 해당 로트 극판 현미경 검사, 불량 셀 격리  [근본] 슬러리 라인 자석 포집·필터 도입, 금형 교체 주기 설정, 극판 버 높이 규격화  [재발방지] 로트별 이물 포집량 기록'),
    'B. 용량 저하 (실제 사례: 이론 용량 대비 약 50%) — 슬러리 점도/교반 경로 [실험으로 확인]': dict(
        chain=[
            '초기 양극 샘플1의 용량이 이론 용량의 약 50%에 그쳤다',
            '극판 코팅이 매우 얇고 표면이 불균일해 집전체가 비쳐 보였다 (해체 관찰. 양극 질량도 샘플2의 약 42%)',
            '슬러리 점도가 설계와 달라 블레이드 코팅이 균일하게 되지 않았다 (해체 시 점도 차이가 극명)',
            '바인더(PVDF)가 과다하게 유입되었고, 교반이 1회(5분 교반+1분 휴지 ×5)뿐이라 혼합·분산이 충분하지 않았다',
            '바인더 투입량을 확인하는 절차와 슬러리 교반 횟수·점도에 대한 기준이 없었다',
        ],
        root='바인더 투입량 확인 절차와 슬러리 교반·점도 기준의 부재',
        action='[즉시] 교반을 2회로 변경하고 추가 샘플을 제작해 정상 충방전 확인 (완료)  [근본] 바인더 투입 질량 이중 확인, 교반 횟수 표준화, 코팅 후 극판 질량 하한 검사  [재발방지] 슬러리 점도 확인과 극판 질량을 로트마다 기록'),
    'C. 과전압 (충전 상한 4.2 V 초과)': dict(
        chain=[
            '충전 말기 전압이 상한 4.2 V를 넘어 계속 올랐다',
            '충전 종료 제어가 제때 작동하지 않았다',
            '상한 설정이 틀렸거나, 측정 전압이 실제 셀 전압과 어긋나 있었다 (교정 편차·접촉 저항). 보조적으로 셀 저항이 커서 분극이 크게 보였을 수도 있다',
            '지그 접촉 저항이 늘었고 사이클러 교정 주기가 지났으며, 극판 불균일·바인더 열화로 셀 내부저항도 높았다',
            '교정 주기와 접촉 점검 표준, 충전 조건 변경 이력 관리가 없었다',
        ],
        root='측정·충전 설비의 교정과 설정 관리 체계의 부재',
        action='[즉시] 사이클러 상한 설정과 교정 상태 확인, 해당 구간 데이터 분석 제외  [근본] 교정 주기 설정, 이중 보호(소프트웨어 상한 + 하드웨어 보호)  [재발방지] 이 프로젝트의 과전압 탐지 규칙(>4.201 V)을 상시 적용'),
    'D. 센서 고착·스파이크·누락·용량 글리치 (측정계)': dict(
        chain=[
            '전압이 한 값에 고정되거나 순간적으로 튀거나 비었고, 용량이 한 점만 튀었다',
            '측정 신호가 끊기거나 불안정했다',
            '지그(코인셀 홀더) 접촉 불량, 케이블·접지 노이즈, 통신 지연이 있었다',
            '코인셀 단자 산화·오염과 접점 마모, 크림핑 불량으로 접촉이 불안정했고 장비 소프트웨어도 불안정했다',
            '지그·케이블 점검/교체 주기와 측정 데이터 이상을 자동으로 감시하는 기준이 없었다',
        ],
        root='측정계 점검 주기와 데이터 품질 자동 감시의 부재',
        action='[즉시] 지그·케이블 교체 후 재측정  [근본] 접점 점검 주기 설정  [재발방지] 이 프로젝트의 탐지·보정 알고리즘을 측정 직후 자동 실행'),
}


def show_5why(title, d):
    df = pd.DataFrame({'단계': [f'Why {i}' for i in range(1, 6)] + ['근본 원인', '대책'],
                       '내용': d['chain'] + [d['root'], d['action']]}).set_index('단계')
    show(df, title)


for k, v in whys.items():
    show_5why(k, v)
```


■ A. 내부 단락 의심 — 이물질 경로


■ B. 용량 저하 (실제 사례: 이론 용량 대비 약 50%) — 슬러리 점도/교반 경로 [실험으로 확인]


■ C. 과전압 (충전 상한 4.2 V 초과)


■ D. 센서 고착·스파이크·누락·용량 글리치 (측정계)

## 3. 특성요인도 (Fishbone)
4M에 **측정(Measurement)** 과 **환경(Environment)** 을 더한 6개 가지로 정리했습니다. **빨간색(★)** 은 실제 사례에서 실험으로 확인된 원인(슬러리 점도·바인더 투입량·교반 횟수), **주황색**은 추가 검증이 필요한 후보(이물질·버 등)입니다.

```
branches = {
    'Material (자재)': [('NCM622 잔류 Li·수분', 1), ('PVDF 용해 · NMP 수분', 1), ('도전재(Super P) 응집', 1),
                        ('Al박·분리막 이물 / 버', 1), ('전해액·부품 수분', 0)],
    'Method (방법)': [('★ 슬러리 점도·바인더 투입량', 2), ('★ 활물질:도전재:바인더 비율', 2), ('★ 교반 횟수(1회→2회)·시간', 2),
                      ('건조 조건 · 압연 밀도', 0), ('크림핑 압력 · 전해액량', 0)],
    'Machine (설비)': [('믹서 마모 → 금속 이물', 1), ('코터 갭 · 슬릿 편차', 0), ('펀칭 금형 마모 → 버', 1),
                       ('크림퍼 압력 편차', 0), ('사이클러 상한 설정·교정', 0)],
    'Man (작업자)': [('분리막 정렬(편심) 불량', 0), ('전해액 주입량 편차', 0), ('핀셋·장갑 오염', 1),
                     ('극판 무게·버 미확인', 0), ('교반 투입 순서 위반', 1)],
    'Measurement (측정)': [('지그·프로브 접촉 불량', 0), ('사이클러 통신·샘플링', 0), ('전류 적산(용량) 오차', 0),
                           ('케이블·접지 노이즈', 0), ('교정 주기 초과', 0)],
    'Environment (환경)': [('드라이룸 이슬점 상승', 0), ('글러브박스 H2O·O2', 0), ('금속 분진·먼지', 1),
                           ('온·습도 변동', 0), ('활물질 보관 중 노화', 0)],
}
colors = ['#1f77b4', '#2ca02c', '#9467bd', '#ff7f0e', '#8c564b', '#17becf']

fig, ax = plt.subplots(figsize=(21, 11))
ax.set_xlim(0, 21); ax.set_ylim(0, 11); ax.axis('off')
ys = 5.5
ax.annotate('', xy=(16.6, ys), xytext=(0.6, ys), arrowprops=dict(arrowstyle='-|>', lw=3, color='black'))
ax.text(18.7, ys, 'NCM622 코인셀\n불량\n\n용량 저하(실제) · 내부 단락\n과전압 · 측정 이상', ha='center', va='center', fontsize=15, fontweight='bold',
        bbox=dict(boxstyle='round,pad=0.6', fc='#ffe9e9', ec='red', lw=2))

xs_list = [5.6, 10.6, 15.6]           # 가지가 주축과 만나는 x
for i, ((name, items), c) in enumerate(zip(branches.items(), colors)):
    top = i < 3
    xs = xs_list[i % 3]
    sgn = 1 if top else -1
    x_end, y_end = xs - 1.8, ys + sgn * 4.0
    ax.plot([xs, x_end], [ys, y_end], color=c, lw=3)
    ax.text(x_end, y_end + sgn * 0.45, name, ha='center', va='center', fontsize=14, fontweight='bold', color='white',
            bbox=dict(boxstyle='round,pad=0.4', fc=c, ec=c))
    for j, (txt, key) in enumerate(items):
        yy = ys + sgn * (0.7 + j * 0.62)
        xb = xs + (x_end - xs) * (yy - ys) / (y_end - ys)
        ax.plot([xb - 0.35, xb], [yy, yy], color=c, lw=1.5)
        ax.text(xb - 0.4, yy, txt, ha='right', va='center', fontsize=11.5,
                color={2: 'red', 1: '#d2691e', 0: 'black'}[key], fontweight='bold' if key else 'normal')

ax.text(0.6, 10.7, '★ 빨간색 = 실험으로 확인된 원인 (용량 저하 사례)', fontsize=12, color='red', fontweight='bold', va='center')
ax.text(0.6, 10.25, '주황색 = 추가 검증이 필요한 후보 (이물질·버 등)', fontsize=12, color='#d2691e', fontweight='bold', va='center')
ax.set_title('특성요인도: NCM622 코인셀 불량 원인', fontsize=18, fontweight='bold', pad=8)
plt.tight_layout()
fig.savefig(IMG_DIR / '특성요인도.png', dpi=130)
plt.show()
```

## 4. 불량 유형 × 원인 연관도 (정성 평가)
2 = 주원인, 1 = 영향 가능, 0 = 관련 낮음. **문헌·공정 지식에 근거한 가설**이며, 다음 절의 실험으로 확인해야 합니다.

```
causes = ['금속 이물질', '극판 버(burr)', '슬러리 점도·분산', '첨가물 비율', '교반 조건', '수분·잔류 Li', '조립 편차', '측정계·설비']
M = pd.DataFrame([
    #            이물 버  점도 비율 교반 수분 조립 측정
    [0, 0, 0, 0, 0, 0, 0, 2],   # 데이터 누락
    [0, 0, 0, 0, 0, 0, 0, 2],   # 센서 고착
    [0, 0, 0, 0, 0, 0, 1, 2],   # 센서 스파이크
    [0, 0, 0, 0, 0, 0, 0, 2],   # 용량 글리치
    [0, 0, 1, 1, 1, 1, 0, 2],   # 과전압
    [2, 2, 1, 0, 1, 1, 1, 0],   # 내부 단락 의심
], index=['데이터 누락', '센서 고착', '센서 스파이크', '용량 글리치', '과전압', '내부 단락 의심'], columns=causes)

fig, ax = plt.subplots(figsize=(12, 4.5))
im = ax.imshow(M.values, cmap='Reds', vmin=0, vmax=2.4)
ax.set_xticks(range(len(causes))); ax.set_xticklabels(causes, rotation=20)
ax.set_yticks(range(len(M))); ax.set_yticklabels(M.index)
for i in range(M.shape[0]):
    for j in range(M.shape[1]):
        v = M.values[i, j]
        ax.text(j, i, {2: '◎', 1: '○', 0: ''}[v], ha='center', va='center', fontsize=16, color='white' if v == 2 else 'black')
ax.set_title('불량 유형 × 원인 연관도 (◎ 주원인, ○ 영향 가능)')
plt.tight_layout(); plt.show()
print("해석: 측정계 불량 4종은 '측정계·설비'로 수렴하고, 셀 불량인 내부 단락 의심은 이물질·버가 주원인, 슬러리·조립이 보조 원인입니다.")
```

해석: 측정계 불량 4종은 '측정계·설비'로 수렴하고, 셀 불량인 내부 단락 의심은 이물질·버가 주원인, 슬러리·조립이 보조 원인입니다.

## 5. 설계·공정 기록 점검 (실제 측정 파일)
`전지설계 기말과제1 부품규격.xlsx`의 **실제 측정값**으로 원인 가설을 점검합니다. 이상치 판정에는 앞서 쓴 것과 같은 로버스트 방식(중앙값·MAD)을 사용합니다.

```
def mod_z(x):
    """수정 z-score (중앙값/MAD 기반, |z|>3.5이면 이상치)"""
    x = np.asarray(x, float)
    med = np.median(x)
    mad = 1.4826 * np.median(np.abs(x - med))
    return (x - med) / mad


parts = wb['부품측정후']
sep_t, sep_d = cells(parts, 'I2:I6'), cells(parts, 'H2:H6')       # 분리막 두께/직경 (mm)
cat_d, ano_d = cells(parts, 'E13:E17'), cells(parts, 'B13:B17')   # 양극/음극 직경 (mm)

# (1) 분리막 두께 이상치
z = mod_z(sep_t)
is_out = np.abs(z) > 3.5
keep = sep_t[~is_out]
# (2) 분리막-양극 직경 여유
margin_side = (sep_d.mean() - cat_d.mean()) / 2
spread = max(sep_d.std(ddof=1), cat_d.std(ddof=1))


# (3) 전극 두께 균일도
def thickness(sheet):
    ws = wb[sheet]
    return {n: cells(ws, f'{c}2:{c}6') for n, c in [('활물질+Cu', 'C'), ('활물질+Al', 'E'), ('활물질+Al(2)', 'G')]}


before, after = thickness('압연전'), thickness('압연후')
cv_tbl = pd.DataFrame({'압연 전 CV(%)': {k: cv(v) for k, v in before.items()},
                       '압연 후 CV(%)': {k: cv(v) for k, v in after.items()}}).round(1)
# (4) 양극 질량 산포
ws = wb['질량 및 용량, 전류']
names = [c.value for row in ws['A2:A6'] for c in row]
m1, m2 = cells(ws, 'B2:B6') * 1000, cells(ws, 'E2:E6')               # sample1 (g→mg), sample2 (mg)
# (5) 충방전 데이터와의 대조
Qc = pd.read_excel(CELL_FILE)['누적 용량_d(Ah/cm2)'].to_numpy()
imx = int(np.argmax(Qc))
i_mA = np.median(np.abs(np.diff(Qc))) * 3.6e6                         # Ah/초 → mA
k = names.index(OWNER)
cap_design = 145 * m2[k] * 1e-3                                         # 실용량 145 mAh/g × 양극 질량
cap_meas = (Qc[imx] - Qc[0]) * 1000

out_msg = '-'
if is_out.any():
    out_msg = (f"{sep_t[is_out][0]:g} mm 하나가 나머지(약 {np.median(keep):g} mm)의 1/10 수준. "
               f"오타라면 평균·공차가 왜곡({sep_t.mean():.4f}±{sep_t.std(ddof=1):.4f} → 제외 시 {keep.mean():.4f}±{keep.std(ddof=1):.4f}), "
               "실제 얇은 부위라면 단락 위험. 측정 원본 확인 필요")
summary = pd.DataFrame([
    ['분리막 두께 5회 측정', f"{', '.join(f'{v:g}' for v in sep_t)} mm  (수정 z: {', '.join(f'{v:.1f}' for v in z)})",
     '이상치' if is_out.any() else '정상', out_msg],
    ['분리막-양극 직경 여유', f"분리막 {sep_d.mean():.2f} mm, 양극 {cat_d.mean():.2f} mm → 한쪽 여유 {margin_side:.3f} mm (측정 산포 {spread:.3f} mm)",
     '위험' if margin_side < spread else '정상',
     '여유가 측정 산포보다 작아 조립 정렬이 조금만 틀어져도 양극 모서리가 분리막 밖으로 나가 음극과 닿을 수 있음 (내부 단락 후보 원인)'],
    ['전극 두께 균일도 (CV)', '; '.join(f"{n}: {cv_tbl.loc[n, '압연 전 CV(%)']}%→{cv_tbl.loc[n, '압연 후 CV(%)']}%" for n in cv_tbl.index),
     '주의', '코팅 직후 산포가 크고 압연으로 줄어듦. 코팅(블레이드·점도)이 균일도에 영향'],
    ['양극 질량 산포 (5명)', f"sample1 {m1.mean():.2f} mg (CV {cv(m1):.1f}%), sample2 {m2.mean():.2f} mg (CV {cv(m2):.1f}%)",
     '주의', '사람·세트 간 편차 존재. 측정 질량이 합제 기준인지 활물질 기준인지 확인 필요'],
    ['충방전 데이터 출처 대조', f"전류 {i_mA:.4f} mA (0.2C 설계 {0.2 * cap_design:.4f} mA), 충전 {cap_meas:.3f} mAh / 설계 {cap_design:.3f} mAh = {cap_meas / cap_design * 100:.1f}%",
     '일치', f"{OWNER} sample2 셀의 데이터로 보임. 컬럼명 'Ah/cm2'는 셀 전체 Ah로 추정"],
], columns=['점검 항목', '실측 결과', '판정', '의미'])
show(summary.set_index('점검 항목'), '실제 측정값 점검 결과')

fig, axes = plt.subplots(1, 2, figsize=(13, 4.5))
ax = axes[0]
ax.scatter(np.arange(1, 6), sep_t * 1000, c=np.where(is_out, 'red', 'tab:blue'), s=80, zorder=3)
ax.axhline(np.median(sep_t) * 1000, color='gray', ls='--', label=f'중앙값 {np.median(sep_t) * 1000:.0f} µm')
ax.set_xlabel('측정 순번'); ax.set_ylabel('분리막 두께 (µm)'); ax.set_title('분리막 두께 측정값 (빨강 = 이상치)'); ax.legend()
cv_tbl.plot.bar(ax=axes[1], rot=0); axes[1].set_ylabel('CV (%)'); axes[1].set_title('전극 두께 변동계수: 압연 전/후')
plt.tight_layout(); plt.show()
```


■ 실제 측정값 점검 결과

### 공정 조건 정리
작업자가 기억하는 **진술**과 **기록이 없는 값**을 구분해 적었습니다.

```
process = pd.DataFrame([
    ['교반 방식', '5분 교반 + 1분 휴지를 5번 반복 = 교반 1회 (휴지 포함 30분 안팎)', '작업자 진술'],
    ['교반 횟수', '불량 샘플1: 1회 → 개선 샘플2: 2회 (60분 안팎)', '작업자 진술'],
    ['교반 장비·rpm·투입 순서', '확인 안 됨', '기록 없음'],
    ['슬러리 점도', '수치 기록 없음 (해체 시 점도 차이가 극명했다는 관찰만 있음)', '작업자 진술'],
], columns=['항목', '값', '구분']).set_index('항목')
show(process, '공정 조건 정리')
```


■ 공정 조건 정리

## 6. 원인 검증 계획
### 6-1. 무엇을 측정해 확인할지

```
verify = pd.DataFrame([
    ['슬러리 점도', '회전 점도계(전단율별)', '로트별 점도 분포와 불량률의 관계', '점도가 규격 밖일 때 불량률이 높은가'],
    ['슬러리 겔화·수분', '육안/점도 경시 변화, 칼 피셔 수분 측정', '원료 로트별 수분·잔류 Li와 점도 변화', '수분·잔류 Li가 높을수록 점도가 불안정한가'],
    ['도전재 분산도', '그라인드 게이지·현미경', '응집체 크기 분포', '응집체가 클수록 내부 단락·저항이 높은가'],
    ['첨가물 비율', '배합 기록 + 내부저항(EIS)', '도전재:바인더 비율과 저항·과전압 관계', '비율 변화에 따라 저항·과전압이 달라지는가'],
    ['금속 이물질', '자석 포집량, SEM-EDS, ICP', '로트별 이물 포집량과 내부 단락 발생률', '이물이 많은 로트에서 단락이 많은가'],
    ['극판 버', '현미경으로 가장자리 버 높이 측정', '버 높이와 분리막 두께 비교', '버 높이가 분리막 두께에 근접한 극판에서 단락이 많은가'],
    ['조립 편차', '크림핑 압력·전해액량·정렬 기록', '조립 변수와 불량의 관계', '조립 변수 편차가 클수록 불량이 늘어나는가'],
    ['측정계', '지그 접촉저항, 사이클러 교정 이력', '측정 이상 발생 시점과 지그·교정 이력 대조', '교정 주기 초과·접점 노후 시 측정 이상이 늘어나는가'],
], columns=['검증 항목', '측정 방법', '확인할 것', '판정 질문'])
show(verify)
```

### 6-2. 실험계획(DOE): 슬러리 조건이 불량에 미치는 영향
**점도 · 첨가물(바인더) 비율 · 교반 횟수(1회/2회)** 를 요인으로 하는 3×3×2 완전요인 설계입니다. 교반 1회 vs 2회는 이미 1개씩 확인한 조건이라, **반복 셀 수를 늘려 통계적으로 확증**하는 것이 목적입니다. 점도·비율 수준은 **저/중/고**로 적었으니 공정 규격에 맞춰 채우세요.
**반응변수**는 셀별 불량 여부로, `02_전처리_분석_문제해결.ipynb`의 탐지 알고리즘으로 자동 판정할 수 있습니다.

```
levels = dict(점도=['저', '중', '고'], 도전재_바인더_비율=['저', '중', '고'], 교반=['1회', '2회'])
doe = pd.DataFrame(list(itertools.product(*levels.values())), columns=list(levels.keys()))
doe.insert(0, '실험 번호', np.arange(1, len(doe) + 1))
doe['반복 셀 수'] = 5
doe['반응변수'] = '내부 단락 의심 구간 유무, 과전압 발생, 초기 용량, 내부저항'
print(f"총 {len(doe)}조건 × 반복 5셀 = {len(doe) * 5}셀 (난수 순서로 실행해 요인 외 영향을 분산)")
rng = np.random.default_rng(0)
doe['실행 순서'] = rng.permutation(len(doe)) + 1
show(doe.sort_values('실행 순서').reset_index(drop=True).head(8))
print("... (전체 18조건)")
print("\n분석 방법: 요인별 불량률 비교(카이제곱/로지스틱 회귀), 초기 용량·내부저항은 3원 분산분석(ANOVA)으로 주효과·교호작용 검정")
```

총 18조건 × 반복 5셀 = 90셀 (난수 순서로 실행해 요인 외 영향을 분산)

... (전체 18조건)

분석 방법: 요인별 불량률 비교(카이제곱/로지스틱 회귀), 초기 용량·내부저항은 3원 분산분석(ANOVA)으로 주효과·교호작용 검정

## 7. 정리
| 구분 | 불량 | 주원인(가설) | 우선 조치 |
|---|---|---|---|
| 측정계 | 누락·고착·스파이크·용량 글리치 | 지그 접촉·케이블·통신 | 점검 주기 설정, 탐지·보정 알고리즘 상시 적용 |
| 설비 | 과전압 | 상한 설정·교정 편차 | 교정 주기 관리, 이중 보호 |
| 셀 | **용량 저하 (실제 사례)** | **슬러리 점도(바인더 과다 유입) + 교반 부족 — 실험으로 확인** | 바인더 투입 질량 확인, 교반 2회 표준화, 극판 질량 하한 검사 |
| 셀 | 내부 단락 의심 | 금속 이물·버, 슬러리 점도·분산, **분리막-양극 직경 여유 부족(실측)** | 이물 포집·금형 관리, 점도·교반 표준화, 분리막 직경 확대 검토 |

**한계**: 용량 저하의 원인은 실험으로 확인했지만 교반 1회·2회 각 1개 샘플의 비교이고 점도 수치는 없습니다. 불량 시나리오 6종의 원인은 문헌 기반 가설입니다. 코인셀은 조립 재현성이 낮아서(TU Berlin 연구에서는 흔히 중요하다고 알려진 조립 변수가 정상 셀 수에 유의한 영향을 주지 않았음) 다른 요인이 더 클 수 있으니, **6절의 측정·DOE로 우선순위를 확인**해야 합니다.

### 참고 문헌
1. Laurita et al., *Residual Li2O degrades PVdF during the preparation of NMC811 slurries*, Chem. Commun. 2023 — https://pubs.rsc.org/en/content/articlelanding/2023/cc/d3cc00471f
2. J. Mater. Chem. A 2026, d5ta07131c (PVDF 용액 점도에 따른 카본블랙 슬러리 구조) — https://pubs.rsc.org/en/content/articlehtml/2026/ta/d5ta07131c
3. Sigma-Aldrich, *Streamlined electrode fabrication: user-friendly guide for cathode electrodes* (NMC811:Super P:PVDF = 90:5:5) — https://www.sigmaaldrich.com/CA/en/technical-documents/protocol/materials-science-and-engineering/batteries-supercapacitors-and-fuel-cells/streamlined-electrode-fabrication-user-friendly-guide-cathode-electrodes
4. Volta Foundation, *Optimizing mixing processes for battery electrode slurries* — https://volta.foundation/optimizing-mixing-processes-for-battery-electrode-slurries/
5. PNNL, *Pave the way for large-scale electrode processing of moisture-sensitive Ni-rich cathodes* — https://www.pnnl.gov/publications/pave-way-large-scale-electrode-processing-moisture-sensitive-ni-rich-cathodes
6. Bi et al., J. Electrochem. Soc. 2022 (NMC811 슬러리 유변학과 건조 전극 특성, 겔화 대책) — https://data.pnnl.gov/group/nodes/publication/32885
7. KIT 공개 논문 (Fe·Cu·Al 금속 입자 오염과 내부 단락: 설비 마모, 절단 버, 취급 중 노출) — https://publikationen.bibliothek.kit.edu/1000194787/184211754
8. NREL 발표 자료 (제조 결함에 의한 잠재 내부 단락, 소비자용 1~10 ppm 수준) — https://nrel.gov/docs/fy11osti/50082.pdf
9. (4M 표의 이물질 항목은 [7], [8], 그리고 아래 [13]의 버 관련 내용을 함께 근거로 함)
10. Univ. of Kentucky thesis (고속 교반에 의한 바인더·도전재 응집층) — https://uknowledge.uky.edu/cme_etds/181
11. TU Berlin, *Reproducible Production of Lithium-Ion Coin Cells* — https://depositonce.tu-berlin.de/items/d04adb6a-0eb5-40b3-a2ad-92fdddd9033b/full
12. MDPI Energies 15(21), 7949 (2022), 코인셀 설계(면적비 1.12~1.15, 전해액량) — https://www.mdpi.com/1996-1073/15/21/7949
13. iEST, *Why is coin cell specific capacity inconsistent?* (버, 수분, 전해액량 등) — https://iestbattery.com/coin-cell-testing-specific-capacity-accuracy/
14. MTI, *Procedure for Preparing Cathode Electrode Slurry & Recipe* (PVDF를 먼저 용해, 분말은 2~3회 나눠 투입) — https://mtixtl.com/en-euea/blogs/battery-research-knowledge-base/procedure-for-preparing-cathode-electrode-slurry-recipe
15. Morelly et al., Batteries 2024 (NMC 슬러리의 점도·미세구조가 혼합 프로토콜에 의존, 고전단 혼합 시 콜로이드 겔 형성) — https://doaj.org/article/5384a02abbe744cb8872a020127321ad
16. IIT Jodhpur, 혼합·건조 조건이 전기화학 성능에 미치는 영향 (교반 시간 3~6 h 비교) — https://research.iitj.ac.in/pdf/publisher-pdf-fulltext-on-the-study-of-mixing-and-drying-on-electrochemical-performance
